Repository: perspe/Scientific_Analysis_MN

# Origin Pro and Python

This repository mostly contains useful information for the students of the
Micro and Nanotechnologies course in NOVA School of Science and Technology.

The information here provided is a set of utilities and templates that
the students can use as helpers for data analysis. These tools are provided
for both [Origin Pro](./OriginPro/) and [Python](./Python/).

File: Python/Cell_Characterization/Polars/IBC_konst_Ref-70deg 2022-09-16 14-21-19.txt
Device Id	Operator	Recipe
IBC_konst_Ref-70deg	IS	ANA test.IV

Sample Area	Irradiance	Pre sweep delay	Bias Direction	Max Reverse Bias	Max Forward Bias	Num Sweep Points	Dwell Time	Current Limit	PVIV 10A I-AMP	Average	Dark Current	Rshunt V-Lo	Rshunt V-Hi
4.368100	1.0000	0.5000	0	0.0000	0.7000	100	50	200	0	0	0	-0.6000	-0.1000

Voc V	Isc A	Jsc mA/cm2	Imax A	Vmax V	Pmax mW	Fill Factor	Efficiency	R at Voc	R at Isc	Power W	RShunt ohms	Cell Temp start	Cell Temp end	Exposure	Time	Date
0.57659096	0.02572617	5.88955646	0.02353365	0.46273726	10.88989621	73.4143	2.4931	2.155540	5037.058	0.01359216	NaN	NaN	NaN	13.018	14:21:19	09/16/2022

Vmeas	Imeas
0.70000000	-0.19830380
0.69295000	-0.17483510
0.68585000	-0.15332790
0.67880000	-0.13384360
0.67170000	-0.11611770
0.66465000	-0.10027100
0.65760000	-0.08619589
0.65050000	-0.07325836
0.64345000	-0.06175162
0.63635000	-0.05144249
0.62930000	-0.04230889
0.62220000	-0.03415882
0.61515000	-0.02699054
0.60810000	-0.02059798
0.60100000	-0.01490788
0.59395000	-0.00993410
0.58685000	-0.00546498
0.57980000	-0.00155376
0.57275000	0.00192021
0.56565000	0.00500246
0.55860000	0.00770845
0.55150000	0.01010850
0.54445000	0.01217809
0.53735000	0.01404273
0.53030000	0.01565272
0.52325000	0.01706830
0.51615000	0.01830826
0.50910000	0.01938042
0.50200000	0.02031401
0.49495000	0.02111176
0.48790000	0.02180129
0.48080000	0.02239367
0.47375000	0.02289667
0.46665000	0.02332612
0.45960000	0.02368676
0.45250000	0.02399543
0.44545000	0.02425430
0.43840000	0.02447277
0.43130000	0.02465847
0.42425000	0.02481343
0.41715000	0.02494538
0.41010000	0.02505565
0.40305000	0.02514893
0.39595000	0.02522686
0.38890000	0.02529307
0.38180000	0.02534981
0.37475000	0.02539747
0.36770000	0.02543787
0.36060000	0.02547215
0.35355000	0.02550142
0.34645000	0.02552611
0.33940000	0.02554635
0.33230000	0.02556395
0.32525000	0.02557867
0.31820000	0.02559128
0.31110000	0.02560318
0.30405000	0.02561265
0.29695000	0.02562097
0.28990000	0.02562950
0.28285000	0.02563635
0.27575000	0.02564278
0.26870000	0.02564879
0.26160000	0.02565362
0.25455000	0.02565809
0.24745000	0.02566071
0.24040000	0.02566504
0.23335000	0.02566806
0.22625000	0.02567136
0.21920000	0.02567499
0.21210000	0.02567716
0.20505000	0.02567916
0.19800000	0.02568253
0.19090000	0.02568483
0.18385000	0.02568688
0.17675000	0.02568935
0.16970000	0.02569091
0.16265000	0.02569281
0.15555000	0.02569414
0.14850000	0.02569657
0.14140000	0.02569797
0.13435000	0.02569963
0.12725000	0.02570137
0.12020000	0.02570266
0.11315000	0.02570369
0.10605000	0.02570669
0.09900000	0.02570774
0.09190000	0.02570902
0.08485000	0.02571054
0.07780000	0.02571156
0.07070000	0.02571261
0.06365000	0.02571381
0.05655000	0.02571498
0.04950000	0.02571612
0.04240000	0.02571754
0.03535000	0.02571891
0.02830000	0.02571999
0.02120000	0.02572140
0.01415000	0.02572278
0.00705000	0.02572409
-0.00000000	0.02572564

File: Python/Cell_Characterization/Polars/IBC_konst_Ref-80deg 2022-09-16 14-22-01.txt
Device Id	Operator	Recipe
IBC_konst_Ref-80deg	IS	ANA test.IV

Sample Area	Irradiance	Pre sweep delay	Bias Direction	Max Reverse Bias	Max Forward Bias	Num Sweep Points	Dwell Time	Current Limit	PVIV 10A I-AMP	Average	Dark Current	Rshunt V-Lo	Rshunt V-Hi
4.368100	1.0000	0.5000	0	0.0000	0.7000	100	50	200	0	0	0	-0.6000	-0.1000

Voc V	Isc A	Jsc mA/cm2	Imax A	Vmax V	Pmax mW	Fill Factor	Efficiency	R at Voc	R at Isc	Power W	RShunt ohms	Cell Temp start	Cell Temp end	Exposure	Time	Date
0.52950021	0.00848125	1.94163403	0.00774084	0.43102757	3.33651715	74.2963	0.7638	5.124537	6806.210	0.00413189	NaN	NaN	NaN	13.128	14:22:01	09/16/2022

Vmeas	Imeas
0.70000000	-0.19993930
0.69295000	-0.18128410
0.68585000	-0.16049020
0.67880000	-0.14170800
0.67170000	-0.12465820
0.66465000	-0.10945590
0.65760000	-0.09594207
0.65050000	-0.08360653
0.64345000	-0.07266752
0.63635000	-0.06289137
0.62930000	-0.05425315
0.62220000	-0.04656130
0.61515000	-0.03980924
0.60810000	-0.03380029
0.60100000	-0.02846243
0.59395000	-0.02376859
0.58685000	-0.01960327
0.57980000	-0.01596537
0.57275000	-0.01274056
0.56565000	-0.00989625
0.55860000	-0.00739482
0.55150000	-0.00518364
0.54445000	-0.00326390
0.53735000	-0.00155935
0.53030000	-0.00009719
0.52325000	0.00118833
0.51615000	0.00230187
0.50910000	0.00325730
0.50200000	0.00408198
0.49495000	0.00478031
0.48790000	0.00537786
0.48080000	0.00588576
0.47375000	0.00631150
0.46665000	0.00667047
0.45960000	0.00696767
0.45250000	0.00721750
0.44545000	0.00742385
0.43840000	0.00759453
0.43130000	0.00773612
0.42425000	0.00785163
0.41715000	0.00794841
0.41010000	0.00802695
0.40305000	0.00809219
0.39595000	0.00814668
0.38890000	0.00819175
0.38180000	0.00822977
0.37475000	0.00826115
0.36770000	0.00828731
0.36060000	0.00830936
0.35355000	0.00832783
0.34645000	0.00834346
0.33940000	0.00835708
0.33230000	0.00836853
0.32525000	0.00837828
0.31820000	0.00838703
0.31110000	0.00839436
0.30405000	0.00840136
0.29695000	0.00840731
0.28990000	0.00841211
0.28285000	0.00841692
0.27575000	0.00842105
0.26870000	0.00842473
0.26160000	0.00842848
0.25455000	0.00843150
0.24745000	0.00843439
0.24040000	0.00843691
0.23335000	0.00843904
0.22625000	0.00844158
0.21920000	0.00844369
0.21210000	0.00844559
0.20505000	0.00844723
0.19800000	0.00844908
0.19090000	0.00845072
0.18385000	0.00845216
0.17675000	0.00845373
0.16970000	0.00845492
0.16265000	0.00845636
0.15555000	0.00845783
0.14850000	0.00845924
0.14140000	0.00846030
0.13435000	0.00846160
0.12725000	0.00846258
0.12020000	0.00846381
0.11315000	0.00846438
0.10605000	0.00846559
0.09900000	0.00846712
0.09190000	0.00846821
0.08485000	0.00846904
0.07780000	0.00846999
0.07070000	0.00847120
0.06365000	0.00847207
0.05655000	0.00847298
0.04950000	0.00847381
0.04240000	0.00847483
0.03535000	0.00847609
0.02830000	0.00847697
0.02120000	0.00847818
0.01415000	0.00847915
0.00705000	0.00848002
-0.00000000	0.00848095

File: Python/Cell_Characterization/Polars/IBC_konst_Ref-90deg 2022-09-16 14-22-35.txt
Device Id	Operator	Recipe
IBC_konst_Ref-90deg	IS	ANA test.IV

Sample Area	Irradiance	Pre sweep delay	Bias Direction	Max Reverse Bias	Max Forward Bias	Num Sweep Points	Dwell Time	Current Limit	PVIV 10A I-AMP	Average	Dark Current	Rshunt V-Lo	Rshunt V-Hi
4.368100	1.0000	0.5000	0	0.0000	0.7000	100	50	200	0	0	0	-0.6000	-0.1000

Voc V	Isc A	Jsc mA/cm2	Imax A	Vmax V	Pmax mW	Fill Factor	Efficiency	R at Voc	R at Isc	Power W	RShunt ohms	Cell Temp start	Cell Temp end	Exposure	Time	Date
0.47677733	0.00216135	0.49480381	0.00191030	0.38678611	0.73887664	71.7019	0.1692	17.715477	7560.866	0.00093481	NaN	NaN	NaN	13.138	14:22:35	09/16/2022

Vmeas	Imeas
0.70000000	-0.19993870
0.69295000	-0.18277270
0.68585000	-0.16229580
0.67880000	-0.14383840
0.67170000	-0.12711440
0.66465000	-0.11222110
0.65760000	-0.09898365
0.65050000	-0.08693545
0.64345000	-0.07625738
0.63635000	-0.06672910
0.62930000	-0.05831576
0.62220000	-0.05083416
0.61515000	-0.04427433
0.60810000	-0.03844304
0.60100000	-0.03326765
0.59395000	-0.02872177
0.58685000	-0.02469176
0.57980000	-0.02117512
0.57275000	-0.01806023
0.56565000	-0.01530706
0.55860000	-0.01289919
0.55150000	-0.01077325
0.54445000	-0.00893293
0.53735000	-0.00729998
0.53030000	-0.00589997
0.52325000	-0.00467779
0.51615000	-0.00361649
0.50910000	-0.00270797
0.50200000	-0.00192608
0.49495000	-0.00126619
0.48790000	-0.00070377
0.48080000	-0.00022707
0.47375000	0.00017089
0.46665000	0.00050470
0.45960000	0.00077968
0.45250000	0.00100999
0.44545000	0.00119943
0.43840000	0.00135574
0.43130000	0.00148520
0.42425000	0.00159079
0.41715000	0.00167902
0.41010000	0.00175051
0.40305000	0.00180980
0.39595000	0.00185904
0.38890000	0.00189960
0.38180000	0.00193347
0.37475000	0.00196142
0.36770000	0.00198495
0.36060000	0.00200481
0.35355000	0.00202151
0.34645000	0.00203576
0.33940000	0.00204776
0.33230000	0.00205811
0.32525000	0.00206699
0.31820000	0.00207476
0.31110000	0.00208164
0.30405000	0.00208757
0.29695000	0.00209284
0.28990000	0.00209758
0.28285000	0.00210175
0.27575000	0.00210557
0.26870000	0.00210898
0.26160000	0.00211216
0.25455000	0.00211500
0.24745000	0.00211761
0.24040000	0.00212004
0.23335000	0.00212237
0.22625000	0.00212443
0.21920000	0.00212628
0.21210000	0.00212805
0.20505000	0.00212982
0.19800000	0.00213149
0.19090000	0.00213301
0.18385000	0.00213455
0.17675000	0.00213591
0.16970000	0.00213725
0.16265000	0.00213856
0.15555000	0.00213981
0.14850000	0.00214099
0.14140000	0.00214218
0.13435000	0.00214325
0.12725000	0.00214433
0.12020000	0.00214540
0.11315000	0.00214639
0.10605000	0.00214740
0.09900000	0.00214839
0.09190000	0.00214939
0.08485000	0.00215043
0.07780000	0.00215139
0.07070000	0.00215229
0.06365000	0.00215320
0.05655000	0.00215408
0.04950000	0.00215495
0.04240000	0.00215585
0.03535000	0.00215673
0.02830000	0.00215758
0.02120000	0.00215841
0.01415000	0.00215925
0.00705000	0.00216013
-0.00000000	0.00216101
