Repository: perspe/Scientific_Analysis_MN

# Origin Pro and Python

This repository mostly contains useful information for the students of the
Micro and Nanotechnologies course in NOVA School of Science and Technology.

The information here provided is a set of utilities and templates that
the students can use as helpers for data analysis. These tools are provided
for both [Origin Pro](./OriginPro/) and [Python](./Python/).

File: Python/Ellipsometry/180/180.29.new.txt

   
 Õâ minimization on Is,Ic
 Is = Sin(2¶)ÿSin(£), Ic = Sin(2¶)ÿCos(£)  
 Õâ = 1.121272
 Iterations Number = 19

 Parameters
 1) L2 Thickness [nm] =  60.122     ü  0.207
 2) L3 Thickness [nm] =   2.524     ü  0.195
 3) 180.19  Eg        =   3.2786370 ü  0.0029864
 4) 180.19  Äì        =   0.5903597 ü  0.4892427
 5) 180.19  Añ        = 131.2148000 ü 13.8049700
 6) 180.19  Eñ        =  15.4490800 ü  1.0257730
 7) 180.19  Cñ        =  25.2126300 ü  1.8540900
 8) 180.19  Aò        = 478.2524000 ü  5.2914090
 9) 180.19  Eò        =   3.1560340 ü  0.0051992
 10)180.19  Cò        =   0.3243722 ü  0.0029107

 Correlation matrix
 =1=     =2=     =3=     =4=     =5=     =6=     =7=     =8=     =9=     =10=   
 1.000  -0.588   0.033   0.082   0.052   0.107   0.224  -0.206   0.109  -0.099  
         1.000   0.097   0.036  -0.246  -0.214  -0.307  -0.196  -0.071   0.064  
                 1.000   0.014  -0.026   0.008   0.005   0.530   0.649  -0.653  
                         1.000  -0.815  -0.699  -0.156  -0.403   0.282  -0.283  
                                 1.000   0.969   0.688   0.490  -0.223   0.224  
                                         1.000   0.813   0.494  -0.235   0.236  
                                                 1.000   0.351  -0.085   0.087  
                                                         1.000   0.074  -0.077  
                                                                 1.000  -1.000  
                                                                         1.000  

 Initial data for fit
 Model File       : AZO150.129.mdl
 Fitting Choice   : Default
 Fitting Routine  : Simple Fit
 Experimental file: 2024.03.06\Mono           0.59 - 6.5 ev\180.29.180.29.12h 14mn 17s.spe

 Spectrum
 Range        : 0.5900 - 6.4900 eV
 Increment    : 0.0500 eV
 Points Number: 119

________________________________
