Repository: perspe/Scientific_Analysis_MN

# Origin Pro and Python

This repository mostly contains useful information for the students of the
Micro and Nanotechnologies course in NOVA School of Science and Technology.

The information here provided is a set of utilities and templates that
the students can use as helpers for data analysis. These tools are provided
for both [Origin Pro](./OriginPro/) and [Python](./Python/).

File: Python/Ellipsometry/150/150.15.txt

   
 Õâ minimization on Is,Ic
 Is = Sin(2¶)ÿSin(£), Ic = Sin(2¶)ÿCos(£)  
 Õâ = 2.044203
 Iterations Number = 14

 Parameters
 1) L2 Thickness [nm]   =  61.062     ü  0.342
 2) L3 Thickness [nm]   =   4.934     ü  0.305
 3) ZnO150-79 2TL 2  Eg =   3.3163230 ü  0.0042917
 4) ZnO150-79 2TL 2  Äì =  -0.4109809 ü  0.4480050
 5) ZnO150-79 2TL 2  Añ = 129.7022000 ü 19.6086000
 6) ZnO150-79 2TL 2  Eñ =  15.6730500 ü  1.5661790
 7) ZnO150-79 2TL 2  Cñ =  22.1678400 ü  3.6193790
 8) ZnO150-79 2TL 2  Aò = 315.3058000 ü  8.4118700
 9) ZnO150-79 2TL 2  Eò =   3.1092970 ü  0.0044054
 10)ZnO150-79 2TL 2  Cò =   0.5587716 ü  0.0067678

 Correlation matrix
 =1=     =2=     =3=     =4=     =5=     =6=     =7=     =8=     =9=     =10=   
 1.000  -0.612   0.046  -0.050   0.079   0.134   0.095  -0.160   0.402  -0.099  
         1.000   0.090   0.267  -0.331  -0.274  -0.195  -0.100  -0.242   0.045  
                 1.000  -0.145   0.024   0.114   0.012   0.613  -0.234  -0.187  
                         1.000  -0.293  -0.219   0.177  -0.401   0.116   0.061  
                                 1.000   0.978   0.883   0.278  -0.102  -0.132  
                                         1.000   0.917   0.294  -0.083  -0.167  
                                                 1.000   0.120  -0.045  -0.128  
                                                         1.000  -0.704  -0.677  
                                                                 1.000   0.702  
                                                                         1.000  

 Initial data for fit
 Model File       : AZO150-79 2.mdl
 Fitting Choice   : Default
 Fitting Routine  : Simple Fit
 Experimental file: 2024.04.05\Fast Aquisition 1.5-6.5 eV\AZO150 15.SampleID.12h 05mn 51s.spe

 Spectrum
 Range        : 1.5000 - 6.5000 eV
 Increment    : 0.0500 eV
 Points Number: 101

________________________________

File: Python/Ellipsometry/150/150.19.new.txt

   
 Õâ minimization on Is,Ic
 Is = Sin(2¶)ÿSin(£), Ic = Sin(2¶)ÿCos(£)  
 Õâ = 0.798588
 Iterations Number = 12

 Parameters
 1) L2 Thickness [nm] =  63.272     ü 0.207
 2) L3 Thickness [nm] =   3.778     ü 0.163
 3) 150.15  Eg        =   3.2730240 ü 0.0031402
 4) 150.15  Äì        =   0.4404715 ü 0.1610067
 5) 150.15  Añ        =  73.5281100 ü 5.8498150
 6) 150.15  Eñ        =  11.5920700 ü 0.4743845
 7) 150.15  Cñ        =   9.7063340 ü 0.8332835
 8) 150.15  Aò        = 542.7627000 ü 6.2332690
 9) 150.15  Eò        =   3.0138030 ü 0.0066562
 10)150.15  Cò        =   0.3652602 ü 0.0021003

 Correlation matrix
 =1=     =2=     =3=     =4=     =5=     =6=     =7=     =8=     =9=     =10=   
 1.000  -0.541  -0.061  -0.008  -0.017   0.075   0.064  -0.248  -0.102   0.123  
         1.000   0.071   0.394  -0.325  -0.320  -0.162  -0.280   0.120  -0.131  
                 1.000   0.171  -0.197  -0.196  -0.236   0.356   0.705  -0.709  
                         1.000  -0.969  -0.944  -0.708  -0.230   0.202  -0.199  
                                 1.000   0.975   0.854   0.070  -0.156   0.155  
                                         1.000   0.863   0.081  -0.219   0.220  
                                                 1.000  -0.265  -0.105   0.107  
                                                         1.000  -0.163   0.154  
                                                                 1.000  -0.999  
                                                                         1.000  

 Initial data for fit
 Model File       : AZO150.129.mdl
 Fitting Choice   : Default
 Fitting Routine  : Simple Fit
 Experimental file: 2024.04.05\Fast Aquisition 1.5-6.5 eV\AZO150 19.SampleId.12h 59mn 11s.spe

 Spectrum
 Range        : 1.5000 - 6.5000 eV
 Increment    : 0.0500 eV
 Points Number: 101

________________________________

File: Python/Ellipsometry/150/150.29.new.txt

   
 Õâ minimization on Is,Ic
 Is = Sin(2¶)ÿSin(£), Ic = Sin(2¶)ÿCos(£)  
 Õâ = 1.522205
 Iterations Number = 21

 Parameters
 1) L2 Thickness [nm] =  68.328     ü  0.245
 2) L3 Thickness [nm] =   3.548     ü  0.192
 3) 150.19  Eg        =   3.2602890 ü  0.0034781
 4) 150.19  Äì        =  -0.3314188 ü  0.2382909
 5) 150.19  Añ        = 128.0655000 ü 13.2472000
 6) 150.19  Eñ        =  15.5909300 ü  1.0216630
 7) 150.19  Cñ        =  21.6706900 ü  2.6240430
 8) 150.19  Aò        = 459.2356000 ü  7.1964060
 9) 150.19  Eò        =   3.1335640 ü  0.0071116
 10)150.19  Cò        =   0.3379824 ü  0.0034621

 Correlation matrix
 =1=     =2=     =3=     =4=     =5=     =6=     =7=     =8=     =9=     =10=   
 1.000  -0.469   0.105   0.155  -0.157  -0.105  -0.056  -0.223   0.030  -0.030  
         1.000  -0.083   0.178  -0.090  -0.096   0.014  -0.376   0.054  -0.055  
                 1.000  -0.074   0.106   0.114   0.122   0.365   0.693  -0.697  
                         1.000  -0.942  -0.919  -0.692  -0.383   0.073  -0.072  
                                 1.000   0.983   0.891   0.191   0.049  -0.050  
                                         1.000   0.899   0.212   0.003  -0.005  
                                                 1.000  -0.090   0.164  -0.165  
                                                         1.000  -0.153   0.153  
                                                                 1.000  -1.000  
                                                                         1.000  

 Initial data for fit
 Model File       : AZO150.129.mdl
 Fitting Choice   : Default
 Fitting Routine  : Simple Fit
 Experimental file: 2024.03.06\Mono           0.59 - 6.5 ev\150.29.150.29.11h 35mn 52s.spe

 Spectrum
 Range        : 0.5900 - 6.4900 eV
 Increment    : 0.0500 eV
 Points Number: 119

________________________________

File: Python/Ellipsometry/150/150.39.new.txt

   
 Õâ minimization on Is,Ic
 Is = Sin(2¶)ÿSin(£), Ic = Sin(2¶)ÿCos(£)  
 Õâ = 1.099849
 Iterations Number = 20

 Parameters
 1) L2 Thickness [nm] =  65.757     ü 0.209
 2) L3 Thickness [nm] =   2.680     ü 0.206
 3) 150.29  Eg        =   3.2518130 ü 0.0027174
 4) 150.29  Äì        =   2.8798390 ü 0.1151904
 5) 150.29  Añ        =  54.3097800 ü 3.4431850
 6) 150.29  Eñ        =   7.8514100 ü 0.5109454
 7) 150.29  Cñ        =  12.9424300 ü 0.9475200
 8) 150.29  Aò        = 362.9810000 ü 6.5472270
 9) 150.29  Eò        =   3.2193310 ü 0.0065407
 10)150.29  Cò        =   0.3345106 ü 0.0007586

 Correlation matrix
 =1=     =2=     =3=     =4=     =5=     =6=     =7=     =8=     =9=     =10=   
 1.000  -0.565   0.012   0.281  -0.394  -0.316  -0.292  -0.210   0.059  -0.063  
         1.000   0.121  -0.602   0.469   0.438   0.376  -0.047  -0.096   0.112  
                 1.000  -0.162   0.091   0.047   0.018  -0.134   0.637  -0.619  
                         1.000  -0.881  -0.796  -0.714  -0.157   0.193  -0.212  
                                 1.000   0.932   0.894   0.340  -0.234   0.245  
                                         1.000   0.992   0.554  -0.420   0.429  
                                                 1.000   0.612  -0.452   0.459  
                                                         1.000  -0.712   0.708  
                                                                 1.000  -0.999  
                                                                         1.000  

 Initial data for fit
 Model File       : AZO150.129.mdl
 Fitting Choice   : Default
 Fitting Routine  : Simple Fit
 Experimental file: 2024.03.06\Mono           0.59 - 6.5 ev\150.39.150.39.11h 45mn 53s.spe

 Spectrum
 Range        : 0.5900 - 6.4900 eV
 Increment    : 0.0500 eV
 Points Number: 119

________________________________

File: Python/Ellipsometry/150/150.9.txt

   
 Õâ minimization on Is,Ic
 Is = Sin(2¶)ÿSin(£), Ic = Sin(2¶)ÿCos(£)  
 Õâ = 1.109761
 Iterations Number = 32

 Parameters
 1) L2 Thickness [nm]   =  57.794     ü 0.216
 2) L3 Thickness [nm]   =   2.311     ü 0.222
 3) ZnO150-79 2TL 2  Eg =   3.4323990 ü 0.0052447
 4) ZnO150-79 2TL 2  Äì =   0.0867591 ü 0.2870748
 5) ZnO150-79 2TL 2  Añ = 116.0067000 ü 9.7944330
 6) ZnO150-79 2TL 2  Eñ =  14.5211900 ü 0.8380277
 7) ZnO150-79 2TL 2  Cñ =  20.7527100 ü 1.8069150
 8) ZnO150-79 2TL 2  Aò = 359.9405000 ü 7.0386050
 9) ZnO150-79 2TL 2  Eò =   3.1608080 ü 0.0149375
 10)ZnO150-79 2TL 2  Cò =   0.5444469 ü 0.0027562

 Correlation matrix
 =1=     =2=     =3=     =4=     =5=     =6=     =7=     =8=     =9=     =10=   
 1.000  -0.645  -0.126  -0.179   0.218   0.258   0.173  -0.121  -0.029   0.070  
         1.000   0.176   0.247  -0.392  -0.267  -0.211  -0.020  -0.020  -0.006  
                 1.000   0.193  -0.122  -0.111  -0.031  -0.098   0.690  -0.705  
                         1.000  -0.311  -0.310   0.173  -0.485   0.339  -0.349  
                                 1.000   0.950   0.862   0.210  -0.113   0.110  
                                         1.000   0.875   0.340  -0.235   0.237  
                                                 1.000   0.070  -0.039   0.033  
                                                         1.000  -0.706   0.693  
                                                                 1.000  -0.998  
                                                                         1.000  

 Initial data for fit
 Model File       : AZO150-79 2.mdl
 Fitting Choice   : Default
 Fitting Routine  : Simple Fit
 Experimental file: 2024.03.06\Mono           0.59 - 6.5 ev\150.9.150.9.10h 54mn 50s.spe

 Spectrum
 Range        : 0.5900 - 6.4900 eV
 Increment    : 0.0500 eV
 Points Number: 119

________________________________

File: Python/Ellipsometry/150/ZnO150.new.txt

   
 Õâ minimization on Is,Ic
 Is = Sin(2¶)ÿSin(£), Ic = Sin(2¶)ÿCos(£)  
 Õâ = 1.995759
 Iterations Number = 13

 Parameters
 1) L2 Thickness [nm] =  66.564     ü 0.297
 2) L3 Thickness [nm] =   2.384     ü 0.279
 3) 180.39  Eg        =   3.1952260 ü 0.0026496
 4) 180.39  Äì        =   2.8820500 ü 0.0906830
 5) 180.39  Añ        =  51.6933000 ü 1.5698100
 6) 180.39  Eñ        =   5.7370120 ü 0.3054710
 7) 180.39  Cñ        =   8.7289880 ü 0.5037668
 8) 180.39  Aò        = 279.2493000 ü 8.0377290
 9) 180.39  Eò        =   3.2733090 ü 0.0055902
 10)180.39  Cò        =   0.3082086 ü 0.0003584

 Correlation matrix
 =1=     =2=     =3=     =4=     =5=     =6=     =7=     =8=     =9=     =10=   
 1.000  -0.561   0.024   0.171  -0.336  -0.339  -0.322  -0.284   0.167  -0.166  
         1.000   0.205  -0.533   0.200   0.448   0.396   0.069  -0.201   0.254  
                 1.000  -0.247  -0.016   0.307   0.297   0.266   0.172  -0.109  
                         1.000  -0.664  -0.614  -0.520   0.021   0.106  -0.188  
                                 1.000   0.458   0.399  -0.147   0.167  -0.131  
                                         1.000   0.993   0.589  -0.488   0.524  
                                                 1.000   0.644  -0.517   0.544  
                                                         1.000  -0.763   0.732  
                                                                 1.000  -0.985  
                                                                         1.000  

 Initial data for fit
 Model File       : AZO150.129.mdl
 Fitting Choice   : Default
 Fitting Routine  : Simple Fit
 Experimental file: 2024.03.06\Mono           0.59 - 6.5 ev\ZnO150.ZnO150.10h 44mn 19s.spe

 Spectrum
 Range        : 0.5900 - 6.4900 eV
 Increment    : 0.0500 eV
 Points Number: 119

________________________________

File: Python/Ellipsometry/180/180.15.new.txt

   
 Õâ minimization on Is,Ic
 Is = Sin(2¶)ÿSin(£), Ic = Sin(2¶)ÿCos(£)  
 Õâ = 7.016927
 Iterations Number = 17

 Parameters
 1) L2 Thickness [nm] =  58.041     ü  0.566
 2) L3 Thickness [nm] =   2.862     ü  0.547
 3) 150.39  Eg        =   3.3823850 ü  0.0073979
 4) 150.39  Äì        =  -0.0629014 ü  0.7123514
 5) 150.39  Añ        = 159.8918000 ü 39.4480400
 6) 150.39  Eñ        =  18.3679900 ü  3.1797470
 7) 150.39  Cñ        =  29.9480100 ü  7.6911540
 8) 150.39  Aò        = 644.7813000 ü 18.3117500
 9) 150.39  Eò        =   3.0840330 ü  0.0116723
 10)150.39  Cò        =   0.3367494 ü  0.0055541

 Correlation matrix
 =1=     =2=     =3=     =4=     =5=     =6=     =7=     =8=     =9=     =10=   
 1.000  -0.626  -0.087  -0.052   0.150   0.163   0.164  -0.304   0.093  -0.070  
         1.000   0.201   0.105  -0.262  -0.160  -0.183  -0.104  -0.059   0.048  
                 1.000  -0.082  -0.024   0.037  -0.019   0.611   0.384  -0.391  
                         1.000  -0.519  -0.368  -0.059  -0.264   0.042  -0.043  
                                 1.000   0.963   0.874   0.286  -0.103   0.107  
                                         1.000   0.947   0.279  -0.137   0.143  
                                                 1.000   0.207  -0.126   0.131  
                                                         1.000   0.018  -0.028  
                                                                 1.000  -0.999  
                                                                         1.000  

 Initial data for fit
 Model File       : AZO150.129.mdl
 Fitting Choice   : Default
 Fitting Routine  : Simple Fit
 Experimental file: 2024.03.06\Mono           0.59 - 6.5 ev\180.15.180.15.11h 55mn 59s.spe

 Spectrum
 Range        : 0.5900 - 6.4900 eV
 Increment    : 0.0500 eV
 Points Number: 119

________________________________

File: Python/Ellipsometry/180/180.19.new.txt

   
 Õâ minimization on Is,Ic
 Is = Sin(2¶)ÿSin(£), Ic = Sin(2¶)ÿCos(£)  
 Õâ = 3.069904
 Iterations Number = 11

 Parameters
 1) L2 Thickness [nm] =  58.023     ü  0.411
 2) L3 Thickness [nm] =   2.348     ü  0.361
 3) 180.15  Eg        =   3.3152180 ü  0.0056471
 4) 180.15  Äì        =  -0.5995646 ü  0.5068653
 5) 180.15  Añ        = 129.0876000 ü 24.1481600
 6) 180.15  Eñ        =  15.4100000 ü  1.7216110
 7) 180.15  Cñ        =  19.0666200 ü  3.7187430
 8) 180.15  Aò        = 579.1666000 ü 13.0759500
 9) 180.15  Eò        =   3.0758840 ü  0.0120827
 10)180.15  Cò        =   0.3427207 ü  0.0021379

 Correlation matrix
 =1=     =2=     =3=     =4=     =5=     =6=     =7=     =8=     =9=     =10=   
 1.000  -0.644  -0.078  -0.230   0.134   0.153  -0.028  -0.086  -0.065   0.011  
         1.000   0.189   0.334  -0.219  -0.129   0.038  -0.199   0.059  -0.032  
                 1.000   0.151  -0.125  -0.083  -0.047   0.129   0.620  -0.613  
                         1.000  -0.946  -0.906  -0.579  -0.198   0.128  -0.145  
                                 1.000   0.978   0.810   0.000  -0.022   0.046  
                                         1.000   0.838   0.005  -0.058   0.078  
                                                 1.000  -0.341   0.142  -0.115  
                                                         1.000  -0.491   0.495  
                                                                 1.000  -0.996  
                                                                         1.000  

 Initial data for fit
 Model File       : AZO150.129.mdl
 Fitting Choice   : Default
 Fitting Routine  : Simple Fit
 Experimental file: 2024.03.06\Mono           0.59 - 6.5 ev\180.19.180.19.12h 05mn 06s.spe

 Spectrum
 Range        : 0.5900 - 6.4900 eV
 Increment    : 0.0500 eV
 Points Number: 119

________________________________

File: Python/Ellipsometry/180/180.39.new.txt

   
 Õâ minimization on Is,Ic
 Is = Sin(2¶)ÿSin(£), Ic = Sin(2¶)ÿCos(£)  
 Õâ = 1.069142
 Iterations Number = 20

 Parameters
 1) L2 Thickness [nm] =  57.217     ü 0.243
 2) L3 Thickness [nm] =   2.345     ü 0.251
 3) 180.29  Eg        =   3.2567760 ü 0.0032795
 4) 180.29  Äì        =   2.5383740 ü 0.1589386
 5) 180.29  Añ        =  56.4211100 ü 4.0073030
 6) 180.29  Eñ        =   7.6595420 ü 0.5000464
 7) 180.29  Cñ        =  12.0099000 ü 0.8296444
 8) 180.29  Aò        = 383.8011000 ü 6.5014710
 9) 180.29  Eò        =   3.2134210 ü 0.0069299
 10)180.29  Cò        =   0.3208474 ü 0.0008720

 Correlation matrix
 =1=     =2=     =3=     =4=     =5=     =6=     =7=     =8=     =9=     =10=   
 1.000  -0.633   0.023   0.263  -0.086  -0.036   0.047  -0.109   0.113  -0.135  
         1.000   0.145   0.146  -0.393  -0.285  -0.330  -0.221  -0.004   0.019  
                 1.000   0.022  -0.109  -0.132  -0.161  -0.217   0.767  -0.760  
                         1.000  -0.910  -0.841  -0.750  -0.474   0.227  -0.235  
                                 1.000   0.936   0.896   0.579  -0.254   0.257  
                                         1.000   0.988   0.732  -0.410   0.410  
                                                 1.000   0.760  -0.436   0.434  
                                                         1.000  -0.666   0.664  
                                                                 1.000  -0.999  
                                                                         1.000  

 Initial data for fit
 Model File       : AZO150.129.mdl
 Fitting Choice   : Default
 Fitting Routine  : Simple Fit
 Experimental file: 2024.03.06\Mono           0.59 - 6.5 ev\180.39.180.39.12h 23mn 12s.spe

 Spectrum
 Range        : 0.5900 - 6.4900 eV
 Increment    : 0.0500 eV
 Points Number: 119

________________________________

File: Python/Ellipsometry/180/180.9.txt

   
 Õâ minimization on Is,Ic
 Is = Sin(2¶)ÿSin(£), Ic = Sin(2¶)ÿCos(£)  
 Õâ = 0.772112
 Iterations Number = 37

 Parameters
 1) L2 Thickness [nm] =  56.898     ü 0.168
 2) L3 Thickness [nm] =   1.633     ü 0.193
 3) ZnO.180  Eg       =   3.4447070 ü 0.0026643
 4) ZnO.180  Äì       =   0.4278696 ü 0.1641803
 5) ZnO.180  Añ       =  82.9021500 ü 6.0508280
 6) ZnO.180  Eñ       =  12.3591700 ü 0.4893327
 7) ZnO.180  Cñ       =  12.7937500 ü 1.0042410
 8) ZnO.180  Aò       = 667.2075000 ü 7.1835970
 9) ZnO.180  Eò       =   3.0644110 ü 0.0049077
 10)ZnO.180  Cò       =   0.3492223 ü 0.0010360

 Correlation matrix
 =1=     =2=     =3=     =4=     =5=     =6=     =7=     =8=     =9=     =10=   
 1.000  -0.607  -0.010  -0.271   0.160   0.188  -0.064  -0.008  -0.004  -0.033  
         1.000   0.196   0.530  -0.394  -0.255   0.071  -0.417   0.136  -0.124  
                 1.000   0.368  -0.402  -0.302  -0.269   0.207   0.681  -0.676  
                         1.000  -0.929  -0.876  -0.368  -0.398   0.368  -0.362  
                                 1.000   0.955   0.680   0.163  -0.335   0.324  
                                         1.000   0.706   0.154  -0.310   0.291  
                                                 1.000  -0.356  -0.148   0.130  
                                                         1.000  -0.214   0.223  
                                                                 1.000  -0.997  
                                                                         1.000  

 Initial data for fit
 Model File       : AZO150.129.mdl
 Fitting Choice   : Default
 Fitting Routine  : Simple Fit
 Experimental file: 2024.04.29\Fast Aquisition 1.5-6.5 eV\AZO180.9.SampleID.09h 02mn 20s.spe

 Spectrum
 Range        : 1.5000 - 6.5000 eV
 Increment    : 0.0500 eV
 Points Number: 101

________________________________

File: Python/Ellipsometry/180/ZnO.180.txt

   
 Õâ minimization on Is,Ic
 Is = Sin(2¶)ÿSin(£), Ic = Sin(2¶)ÿCos(£)  
 Õâ = 2.747570
 Iterations Number = 32

 Parameters
 1) L2 Thickness [nm] =  65.394     ü 0.359
 2) L3 Thickness [nm] =   2.529     ü 0.330
 3) AZO150.129  Eg    =   3.1734620 ü 0.0033208
 4) AZO150.129  Äì    =   2.8112840 ü 0.1344582
 5) AZO150.129  Añ    =  51.7166100 ü 2.2354050
 6) AZO150.129  Eñ    =   6.0921150 ü 0.4083809
 7) AZO150.129  Cñ    =   9.2856060 ü 0.6607758
 8) AZO150.129  Aò    = 286.6695000 ü 9.0773480
 9) AZO150.129  Eò    =   3.2398320 ü 0.0073901
 10)AZO150.129  Cò    =   0.3084824 ü 0.0007697

 Correlation matrix
 =1=     =2=     =3=     =4=     =5=     =6=     =7=     =8=     =9=     =10=   
 1.000  -0.565  -0.010   0.268  -0.400  -0.322  -0.291  -0.246   0.083  -0.085  
         1.000   0.196  -0.559   0.261   0.423   0.357   0.047  -0.152   0.177  
                 1.000  -0.235   0.112   0.183   0.159   0.061   0.422  -0.393  
                         1.000  -0.750  -0.705  -0.606  -0.083   0.142  -0.172  
                                 1.000   0.658   0.601   0.051   0.057  -0.046  
                                         1.000   0.991   0.599  -0.462   0.475  
                                                 1.000   0.657  -0.495   0.505  
                                                         1.000  -0.742   0.733  
                                                                 1.000  -0.997  
                                                                         1.000  

 Initial data for fit
 Model File       : AZO150.129.mdl
 Fitting Choice   : Default
 Fitting Routine  : Simple Fit
 Experimental file: 2024.04.29\Fast Aquisition 1.5-6.5 eV\ZnO180.SampleID.09h 10mn 53s.spe

 Spectrum
 Range        : 1.5000 - 6.5000 eV
 Increment    : 0.0500 eV
 Points Number: 101

________________________________
